Repository: brosaplanella/PyBaMM

File: input/parameters/lithium-ion/cathodes/nmc_Chen2020/nmc_LGM50_ocp_Chen2020.csv
# OCP data for LG M50 NMC cathode
sto,ocp
0.277710571174282,4.31088300000000
0.293718651649242,4.23780870000000
0.309726745352569,4.20407770000000
0.325734862097351,4.18859620000000
0.341742991444180,4.17949060000000
0.357751092080332,4.17206480000000
0.373759184175652,4.15923690000000
0.389767265813807,4.13650130000000
0.405775335237038,4.11242960000000
0.421783424787941,4.08501720000000
0.437791485403816,4.06018210000000
0.453799542247922,4.03975630000000
0.469807597990073,4.02343460000000
0.485815668580348,4.00760980000000
0.501823750549531,3.98752760000000
0.517831800036336,3.95858810000000
0.533839826769457,3.93579530000000
0.549847914447138,3.91096000000000
0.565855938379178,3.88478850000000
0.581863954536870,3.86029670000000
0.597872012015202,3.83591960000000
0.613880038596633,3.81322220000000
0.629888100477654,3.79571720000000
0.645896176528028,3.77844140000000
0.661904206719556,3.76658680000000
0.677912240834227,3.75513320000000
0.693920292605989,3.74224780000000
0.709928362424913,3.72907610000000
0.725936426907539,3.71611450000000
0.741944429176203,3.70315270000000
0.757952456043546,3.68887380000000
0.773960486827060,3.67503400000000
0.789968502375522,3.66107960000000
0.805976565126412,3.64655260000000
0.821984561379161,3.62912390000000
0.837992587992467,3.61576150000000
0.854000608224935,3.60224600000000
0.870008591010290,3.58934160000000
0.886016588646507,3.57716270000000
0.902024559235567,3.56631990000000
0.918032602327865,3.55513360000000
0.932183708812829,3.54572250000000

File: input/parameters/lithium-ion/cathodes/nmc_Chen2020/parameters.csv
Name [units],Value,Reference,Notes
# Empty rows and rows starting with ‘#’ will be ignored,,,
,,,
# Electrode properties,,,
Positive electrode conductivity [S.m-1],10,Scott Moura FastDFN,
Maximum concentration in positive electrode [mol.m-3],40000,Estimated,
Positive electrode diffusion coefficient [m2.s-1],1E-15,Estimated,
Positive electrode diffusivity [m2.s-1],[function]nmc_LGM50_diffusivity_Chen2020,Chen 2020,
Positive electrode OCP [V],[data]nmc_LGM50_ocp_Chen2020,Chen 2020,
,,,
# Microstructure,,,
Positive electrode porosity,0.33,Chen 2020,
Positive particle radius [m],5.22E-6,Chen 2020,
Positive electrode surface area density [m-1],385057,Calculated,
Positive electrode Bruggeman coefficient,1.5,Tjaden 2016,
,,,
# Interfacial reactions,,,
Positive electrode cation signed stoichiometry,-1,,
Positive electrode electrons in reaction,1,,
Positive electrode reference exchange-current density [A.m-2(m3.mol)1.5],1.4E-6,Estimated,Be careful how we implement BV
Reference OCP vs SHE in the positive electrode [V],,,
Positive electrode charge transfer coefficient,0.5,Chen 2020,
Positive electrode double-layer capacity [F.m-2],0.2,,
,,,
# Density,,,
Positive electrode density [kg.m-3],3262,default,
,,,
# Thermal parameters,,,
Positive electrode specific heat capacity [J.kg-1.K-1],700,default,
Positive electrode thermal conductivity [W.m-1.K-1],2.1,default,
Positive electrode OCP entropic change [V.K-1],[function]nmc_LGM50_entropic_change_Chen2020,,
,,,
# Activation energies,,,
Reference temperature [K],298.15,25C,
Positive electrode reaction rate,[function]nmc_LGM50_electrolyte_reaction_rate_Chen2020,,
Positive reaction rate activation energy [J.mol-1],39800,Chen 2020,
Positive solid diffusion activation energy [J.mol-1],18550,default,
