Repository: brosaplanella/PyBaMM

File: input/parameters/lithium-ion/graphite_LGM50_ocp_CC3.csv
sto,ocp
0,1.93286
0.024332,0.90218
0.028266,0.73554
0.032203,0.65369
0.036137,0.59749
0.040073,0.55228
0.044008,0.51476
0.047944,0.4825
0.051879,0.45403
0.055815,0.42889
0.059749,0.4062
0.063685,0.3861
0.06762,0.36811
0.071556,0.3518
0.075491,0.33753
0.079427,0.32482
0.083361,0.31396
0.087297,0.30456
0.091232,0.29678
0.095168,0.29033
0.099103,0.28456
0.10304,0.27904
0.10697,0.27367
0.11091,0.26819
0.11484,0.26291
0.11878,0.25758
0.12272,0.25277
0.12665,0.24782
0.13059,0.24295
0.13452,0.23827
0.13846,0.23348
0.14239,0.22889
0.14633,0.22473
0.15026,0.22051
0.1542,0.21714
0.15814,0.21466
0.16207,0.21317
0.16601,0.21208
0.16994,0.21155
0.17388,0.21096
0.17782,0.2105
0.18174,0.20998
0.18569,0.20981
0.18963,0.20943
0.19355,0.20906
0.19749,0.20872
0.20143,0.2083
0.20536,0.20767
0.2093,0.20719
0.21322,0.20668
0.21716,0.20605
0.22111,0.20536
0.22503,0.20442
0.22897,0.20358
0.23291,0.20249
0.23684,0.20129
0.24078,0.19993
0.24472,0.19842
0.24864,0.1968
0.25259,0.19499
0.25653,0.19283
0.26045,0.1908
0.26439,0.18868
0.26833,0.18643
0.27226,0.18429
0.2762,0.18209
0.28014,0.17984
0.28406,0.17777
0.28801,0.17594
0.29195,0.17395
0.29587,0.17206
0.29981,0.17015
0.30375,0.16836
0.30768,0.16641
0.31162,0.16454
0.31556,0.16259
0.31949,0.16072
0.32343,0.15879
0.32737,0.15701
0.33129,0.15537
0.33523,0.1538
0.33916,0.15227
0.3431,0.1512
0.34704,0.14992
0.35096,0.14845
0.35491,0.14713
0.35885,0.14574
0.36277,0.14414
0.36671,0.14238
0.37065,0.14062
0.37458,0.13892
0.37852,0.13716
0.38246,0.13552
0.38639,0.13395
0.39033,0.13264
0.39427,0.13183
0.39819,0.13132
0.40213,0.13078
0.40607,0.13038
0.41,0.12989
0.41394,0.12945
0.41788,0.12897
0.42181,0.12843
0.42575,0.12706
0.42969,0.12742
0.43361,0.12719
0.43755,0.12662
0.44149,0.12645
0.44542,0.12605
0.44936,0.12576
0.4533,0.12561
0.45723,0.12536
0.46117,0.12526
0.46511,0.12519
0.46903,0.12501
0.47297,0.12484
0.47692,0.12469
0.48084,0.12459
0.48478,0.1245
0.48871,0.1244
0.49265,0.12444
0.49659,0.12425
0.50051,0.12419
0.50445,0.12423
0.5084,0.12415
0.51232,0.12398
0.51626,0.12383
0.5202,0.1237
0.52413,0.12381
0.52807,0.12373
0.53201,0.1237
0.53593,0.12345
0.53987,0.12341
0.54382,0.12343
0.54774,0.12337
0.55168,0.12326
0.55562,0.12312
0.55955,0.1232
0.56349,0.12297
0.56743,0.12308
0.57135,0.12287
0.5753,0.12284
0.57924,0.12282
0.58316,0.12284
0.5871,0.12266
0.59104,0.12253
0.59497,0.12244
0.59891,0.12244
0.60285,0.1223
0.60677,0.12217
0.61072,0.12213
0.61464,0.12213
0.61858,0.12196
0.62252,0.12186
0.62645,0.12165
0.63039,0.12175
0.63433,0.12154
0.63825,0.12148
0.6422,0.12114
0.64614,0.12129
0.65006,0.12108
0.654,0.12102
0.65794,0.12091
0.66187,0.12085
0.66581,0.1207
0.66975,0.12058
0.67367,0.1203
0.67762,0.12028
0.68156,0.12005
0.68548,0.11993
0.68942,0.11976
0.69336,0.11967
0.69729,0.1194
0.70123,0.11928
0.70517,0.11907
0.7091,0.11898
0.71304,0.11873
0.71698,0.11854
0.7209,0.11835
0.72484,0.11802
0.72877,0.11785
0.73271,0.11764
0.73665,0.11745
0.74057,0.11707
0.74452,0.11674
0.74846,0.11649
0.75238,0.11617
0.75632,0.11581
0.76026,0.11537
0.76419,0.11491
0.76813,0.11464
0.77207,0.11403
0.776,0.11353
0.77994,0.11292
0.78388,0.11225
0.7878,0.11147
0.79174,0.11063
0.79568,0.10967
0.79961,0.10839
0.80355,0.10717
0.80749,0.10559
0.81142,0.1036
0.81536,0.10144
0.8193,0.098863
0.82322,0.09636
0.82716,0.09403
0.8311,0.091871
0.83503,0.090458
0.83897,0.089445
0.8429,0.0887
0.84684,0.088376
0.85078,0.087688
0.8547,0.08744
0.85864,0.08721
0.86258,0.087134
0.86651,0.087058
0.87045,0.087038
0.87439,0.087
0.87832,0.086981
0.88226,0.086943
0.8862,0.086924
0.89012,0.086943
0.89406,0.086962
0.89801,0.087
0.90193,0.087038
0.90587,0.087038
0.90981,0.087077
0.91374,0.086981
0.91768,0.086962
0.92162,0.086981
0.92554,0.087038
0.92948,0.087
0.93343,0.087077
0.93735,0.086828
0.94129,0.087019
0.94523,0.086905
0.94916,0.086981
0.9531,0.087
0.95704,0.087038
0.96096,0.086886
0.96491,0.087115
0.96883,0.087115
0.97277,0.087038
0.97671,0.087
0.98064,0.086981
0.98458,0.086847
0.98852,0.086981
0.99204,0.086886
0.99482,0.087191
0.99647,0.087153
0.9984,0.087249
1,0.087287

File: input/parameters/lithium-ion/graphite_LGM50_ocp_CC3_old.csv
sto,ocp
0.0696982969709636,0.555384520000000
0.0929554246106698,0.456129310000000
0.116212257932680,0.386669780000000
0.139469203361880,0.316446720000000
0.162726142491719,0.263192500000000
0.185983453318722,0.227594240000000
0.209241093427514,0.218317700000000
0.232499231264265,0.215702710000000
0.255757019481569,0.207743210000000
0.279014592485127,0.187605860000000
0.302272997529642,0.169892620000000
0.325530732980926,0.159222690000000
0.348788872396442,0.148094650000000
0.372047268167251,0.138760850000000
0.395305560582361,0.134523420000000
0.418564255572524,0.132748280000000
0.441822296888432,0.132290170000000
0.465080501594691,0.131793900000000
0.488339069921923,0.131641190000000
0.511598803923236,0.131144930000000
0.534857222613575,0.130591390000000
0.558115495358131,0.129980580000000
0.581373291105265,0.127785520000000
0.604630163104889,0.116275730000000
0.627887610855493,0.0947258990000000
0.651145121677869,0.0923399630000000
0.674402815970607,0.0918627680000000
0.697660309670634,0.0916337220000000
0.720916984520472,0.0916337220000000
0.744174560823524,0.0914428460000000
0.767430774659930,0.0913092340000000
0.790687937712063,0.0911374460000000
0.813945255953368,0.0910610930000000
0.837202497664446,0.0909083930000000
0.860459379135800,0.0905839060000000
0.883716879684184,0.0903739410000000
0.906973588411157,0.0899731070000000
0.930230354380757,0.0895913540000000
0.953486493739886,0.0887133260000000
0.976743232402104,0.0864228230000000
1,0.0756383610000000

File: input/parameters/lithium-ion/nmc_LGM50_ocp_CC3.csv
sto,ocp
0,4.26136400000000
0.0222203989495333,4.21980810000000
0.0444408804136065,4.19733190000000
0.0666614359392308,4.18494890000000
0.0888819997352981,4.17687850000000
0.111102268298080,4.16882660000000
0.133322521511367,4.15394450000000
0.155543168191107,4.13173530000000
0.177763912705946,4.10527180000000
0.199984615808806,4.07855990000000
0.222205364847796,4.05364180000000
0.244425970266227,4.03128000000000
0.266646901729858,4.01185700000000
0.288867087343199,3.99323490000000
0.311087369102282,3.97457480000000
0.333307927918261,3.95463630000000
0.355528671286697,3.93330500000000
0.377748946292569,3.91065740000000
0.399969442379047,3.88760900000000
0.422189913043514,3.86427430000000
0.444410295349879,3.84187460000000
0.466630754045829,3.82145910000000
0.488851537060710,3.80367680000000
0.511072394847074,3.78839370000000
0.533293059202255,3.77477070000000
0.555513605159448,3.76292230000000
0.577734320595250,3.75132180000000
0.599954897238561,3.74029350000000
0.622175473449489,3.72911290000000
0.644396020606796,3.71810360000000
0.666617032970590,3.70669390000000
0.688838180330216,3.69471190000000
0.711058868132470,3.68217640000000
0.733279481051473,3.66874410000000
0.755500228844701,3.65475870000000
0.777720969026360,3.64048700000000
0.799941781180940,3.62615800000000
0.822162714583742,3.61188630000000
0.844383694196670,3.59784360000000
0.866604398998573,3.58454490000000
0.888825177687542,3.57227660000000
0.911046037044030,3.56067610000000
0.933267117190783,3.54964780000000
0.955487926092967,3.53831460000000

File: input/parameters/lithium-ion/nmc_LGM50_ocp_CC3_old.csv
sto,ocp
0,4.1854
0.0043029,4.1835
0.0086057,4.1819
0.012909,4.1805
0.017211,4.1791
0.021514,4.1778
0.025817,4.1763
0.03012,4.1751
0.034423,4.1737
0.038726,4.1724
0.043029,4.1707
0.047332,4.169
0.051621,4.167
0.055924,4.1647
0.060227,4.1622
0.06453,4.1592
0.068833,4.1561
0.073136,4.1526
0.077438,4.149
0.081741,4.1451
0.086044,4.1411
0.090347,4.1369
0.09465,4.1325
0.098953,4.1281
0.10326,4.1236
0.10756,4.1189
0.11186,4.1143
0.11616,4.1097
0.12047,4.105
0.12477,4.1002
0.12907,4.0956
0.13338,4.0908
0.13768,4.0862
0.14198,4.0816
0.14628,4.0771
0.15059,4.0726
0.15488,4.0684
0.15918,4.064
0.16348,4.0598
0.16779,4.0557
0.17209,4.0516
0.17639,4.0478
0.18069,4.0438
0.185,4.04
0.1893,4.0363
0.1936,4.0329
0.19791,4.0293
0.20221,4.0257
0.20651,4.0224
0.21081,4.019
0.21512,4.0156
0.21942,4.0126
0.22372,4.0093
0.22803,4.0061
0.23233,4.003
0.23663,3.9999
0.24093,3.9967
0.24524,3.9936
0.24954,3.9903
0.25384,3.9872
0.25813,3.9839
0.26244,3.9807
0.26674,3.9774
0.27104,3.9741
0.27534,3.9709
0.27965,3.9675
0.28395,3.964
0.28825,3.9607
0.29256,3.9571
0.29686,3.9534
0.30116,3.9499
0.30546,3.9462
0.30977,3.9425
0.31407,3.9388
0.31837,3.9351
0.32268,3.9314
0.32698,3.9275
0.33128,3.9236
0.33558,3.9197
0.33989,3.9158
0.34419,3.9117
0.34849,3.9077
0.3528,3.9037
0.35709,3.8998
0.36139,3.8956
0.36569,3.8916
0.36999,3.8877
0.3743,3.8835
0.3786,3.8794
0.3829,3.8754
0.38721,3.8712
0.39151,3.8672
0.39581,3.8631
0.40011,3.8592
0.40442,3.8552
0.40872,3.8512
0.41302,3.8473
0.41733,3.8437
0.42163,3.8398
0.42593,3.836
0.43023,3.8325
0.43454,3.8289
0.43884,3.8255
0.44314,3.822
0.44745,3.8188
0.45175,3.8156
0.45604,3.8123
0.46034,3.8094
0.46464,3.8063
0.46895,3.8034
0.47325,3.8005
0.47755,3.7978
0.48186,3.7951
0.48616,3.7925
0.49046,3.7899
0.49476,3.7874
0.49907,3.7848
0.50337,3.7825
0.50767,3.7801
0.51198,3.7777
0.51628,3.7755
0.52058,3.7733
0.52488,3.771
0.52919,3.7688
0.53349,3.7668
0.53779,3.7646
0.5421,3.7624
0.5464,3.7605
0.5507,3.7585
0.55499,3.7565
0.55929,3.7544
0.5636,3.7525
0.5679,3.7505
0.5722,3.7483
0.57651,3.7465
0.58081,3.7445
0.58511,3.7425
0.58941,3.7407
0.59372,3.7386
0.59802,3.7368
0.60232,3.7348
0.60663,3.7329
0.61093,3.731
0.61523,3.7289
0.61953,3.727
0.62384,3.725
0.62814,3.7231
0.63244,3.7212
0.63675,3.7191
0.64105,3.7171
0.64535,3.7152
0.64965,3.7132
0.65396,3.7111
0.65825,3.709
0.66255,3.7071
0.66685,3.705
0.67115,3.7029
0.67546,3.7009
0.67976,3.6988
0.68406,3.6966
0.68837,3.6943
0.69267,3.6923
0.69697,3.69
0.70127,3.6878
0.70558,3.6856
0.70988,3.6834
0.71418,3.6811
0.71849,3.6789
0.72279,3.6765
0.72709,3.6741
0.7314,3.6718
0.7357,3.6695
0.74,3.667
0.7443,3.6647
0.74861,3.6623
0.75291,3.6599
0.75721,3.6574
0.7615,3.6551
0.7658,3.6525
0.77011,3.65
0.77441,3.6475
0.77871,3.6453
0.78302,3.6428
0.78732,3.6403
0.79162,3.6379
0.79592,3.6355
0.80023,3.6331
0.80453,3.6305
0.80883,3.6282
0.81314,3.6258
0.81744,3.6236
0.82174,3.6211
0.82604,3.6188
0.83035,3.6165
0.83465,3.6141
0.83895,3.6118
0.84326,3.6095
0.84756,3.6071
0.85186,3.6049
0.85615,3.6028
0.86045,3.6004
0.86476,3.5982
0.86906,3.5959
0.87337,3.5938
0.87767,3.5915
0.88197,3.5895
0.88627,3.5872
0.89058,3.5851
0.89488,3.5829
0.89918,3.5808
0.90348,3.5787
0.90778,3.5765
0.91209,3.5744
0.91639,3.5713
0.92069,3.5704
0.92499,3.5684
0.9293,3.5662
0.9336,3.5644
0.9379,3.5623
0.9422,3.5603
0.94651,3.5584
0.95081,3.5565
0.95511,3.5545
0.95941,3.5524
0.96371,3.5505
0.96802,3.5484
0.97232,3.5466
0.97662,3.5444
0.98092,3.5425
0.98522,3.5404
0.98953,3.5383
0.99383,3.5362
0.99813,3.5338
1.0024,3.5316
1.0067,3.5293
1.011,3.5267
1.0153,3.5242
1.0196,3.5213
1.0239,3.5185
1.0282,3.5154
1.0325,3.5119
1.0369,3.509
1.0412,3.5047
1.0455,3.5001
1.0498,3.4943
1.0541,3.4878
1.0584,3.4794
1.0627,3.4685
1.0664,3.4563
